Repository: ShiroKaisen/ML-Toy-Problems

# ML-Toy-Problems
Series of notebooks applying various machine learning regressors for predicting single-target material properties (usually concrete). Datasets are sourced from open-access studies cited within the notebooks.

File: GPCACID_DATASET_Cleaner.csv
"Fly Ash (g)",MK (g),"H3PO4 (M)","CA(H2PO4) (M)","KH2PO4 (M)","ADP (M)","Monoaluminum Phosphate (MAP) (M)","Sodium Dihydrogen Phosphate (SDP) (M)","Extra Water (g)",L/S,Al/P Ratio,P/A Ratio,Si/P Ratio,P/Si Ratio,Initial pH,"Curing Time, d","Precalcination Temperature,","Curing Temperature, C","Testing age, d",Compressive Strength_MPa
0,1416.67,6,0,0,0,0,0,0,0.8,0,0,0,0,0,1,0,50,28,19.81
0,1416.67,6,0,0,0,0,0,0,0.8,0,0,0,0,0,1,0,24,28,20.54
0,1416.67,8,0,0,0,0,0,0,0.8,0,0,0,0,0,1,0,50,28,8.34
0,1416.67,8,0,0,0,0,0,0,0.8,0,0,0,0,0,1,0,24,28,8.03
0,1416.67,0,4,0,0,0,0,0,0.8,0,0,0,0,0,1,0,50,28,4.64
0,1416.67,0,4,0,0,0,0,0,0.8,0,0,0,0,0,1,0,50,28,4.91
0,1416.67,0,6,0,0,0,0,0,0.8,0,0,0,0,0,1,0,50,28,10.87
0,1416.67,0,6,0,0,0,0,0,0.8,0,0,0,0,0,1,0,24,28,12.25
0,1416.67,0,0,3,0,0,0,0,0.8,0,0,0,0,0,1,0,50,28,2.97
0,1416.67,0,0,3,0,0,0,0,0.8,0,0,0,0,0,1,0,24,28,1.87
0,1416.67,0,0,4,0,0,0,0,0.8,0,0,0,0,0,1,0,50,28,3.96
0,1416.67,0,0,0,0,0,0,0,0.8,0,0,0,0,0,1,0,24,28,2.57
0,1416.67,0,0,0,4.5,0,0,0,0.8,0,0,0,0,0,1,0,50,28,31.43
0,1416.67,0,0,0,4.5,0,0,0,0.8,0,0,0,0,0,1,0,50,28,31.58
0,1416.67,0,0,0,7,0,0,0,0.8,0,0,0,0,0,1,0,50,28,40.09
0,1494.72,14.61,0,0,0,0,0,202.81,1.1,0,0,2.75,0,1.62,3,0,24,3,2.775
0,1469.74,2.11,0,0,0,2.8,0,164.84,0.2,0.1,0,2.75,0,1.64,3,0,24,3,11.25
0,1420.61,14.61,0,0,0,2.8,0,91.92,1.1,0.3,0,2.75,0,1.69,3,0,24,3,16.875
0,1494.72,14.61,0,0,0,0,0,202.81,1.1,0,0,2.75,0,1.62,7,0,24,7,22.4
0,1469.74,2.11,0,0,0,2.8,0,164.84,0.2,0.1,0,2.75,0,1.64,7,0,24,7,32.83
0,1420.61,14.61,0,0,0,2.8,0,91.92,1.1,0.3,0,2.75,0,1.69,7,0,24,7,37.5
0,1494.72,14.61,0,0,0,0,0,202.81,1.1,0,0,2.75,0,1.62,14,0,24,14,39
0,1469.74,2.11,0,0,0,2.8,0,164.84,0.2,0.1,0,2.75,0,1.64,14,0,24,14,40
0,1420.61,14.61,0,0,0,2.8,0,91.92,1.1,0.3,0,2.75,0,1.69,14,0,24,14,35.7
0,1494.72,14.61,0,0,0,0,0,202.81,1.1,0,0,2.75,0,1.62,28,0,24,28,50
0,1469.74,2.11,0,0,0,2.8,0,164.84,0.2,0.1,0,2.75,0,1.64,28,0,24,28,48
0,1420.61,14.61,0,0,0,2.8,0,91.92,1.1,0.3,0,2.75,0,1.69,28,0,24,28,37.5
0,100,6,0,0,0,0,0,57.24,0.7,0,1,0,0,0,3,800,24,3,36.33
0,100,6.84,0,0,0,0,0,55.69,0.7,0,1.2,0,0,0,3,800,24,3,55.21
0,100,7.61,0,0,0,0,0,54.14,0.7,0,1.4,0,0,0,3,800,24,3,55.2
0,100,8.3,0,0,0,0,0,52.59,0.7,0,1.6,0,0,0,3,800,24,3,59.84
0,100,8.94,0,0,0,0,0,51.04,0.7,0,1.8,0,0,0,3,800,24,3,66.23
0,100,9.52,0,0,0,0,0,49.49,0.7,0,2,0,0,0,3,800,24,3,55.19
0,100,10.05,0,0,0,0,0,47.94,0.7,0,2.2,0,0,0,3,800,24,3,36.09
0,100,10.55,0,0,0,0,0,46.39,0.7,0,2.4,0,0,0,3,800,24,3,0.31
0,100,6,0,0,0,0,0,57.24,0.7,0,1,0,0,0,7,800,24,7,42.44
0,100,6.84,0,0,0,0,0,55.69,0.7,0,1.2,0,0,0,7,800,24,7,48.3
0,100,7.61,0,0,0,0,0,54.14,0.7,0,1.4,0,0,0,7,800,24,7,57.89
0,100,8.3,0,0,0,0,0,52.59,0.7,0,1.6,0,0,0,7,800,24,7,60.03
0,100,8.94,0,0,0,0,0,51.04,0.7,0,1.8,0,0,0,7,800,24,7,80
0,100,9.52,0,0,0,0,0,49.49,0.7,0,2,0,0,0,7,800,24,7,72.3
0,100,10.05,0,0,0,0,0,47.94,0.7,0,2.2,0,0,0,7,800,24,7,39.52
0,100,10.55,0,0,0,0,0,46.39,0.7,0,2.4,0,0,0,7,800,24,7,24.78
0,100,6,0,0,0,0,0,57.24,0.7,0,1,0,0,0,28,800,24,28,53.23
0,100,6.84,0,0,0,0,0,55.69,0.7,0,1.2,0,0,0,28,800,24,28,63.46
0,100,7.61,0,0,0,0,0,54.14,0.7,0,1.4,0,0,0,28,800,24,28,78.19
0,100,8.3,0,0,0,0,0,52.59,0.7,0,1.6,0,0,0,28,800,24,28,83.22
0,100,8.94,0,0,0,0,0,51.04,0.7,0,1.8,0,0,0,28,800,24,28,98.1
0,100,9.52,0,0,0,0,0,49.49,0.7,0,2,0,0,0,28,800,24,28,78.99
0,100,10.05,0,0,0,0,0,47.94,0.7,0,2.2,0,0,0,28,800,24,28,58.92
0,100,10.55,0,0,0,0,0,46.39,0.7,0,2.4,0,0,0,28,800,24,28,39.07
0,200,4,0,0,0,0,0,0,0.8,0,0,0,0,0,1,700,60,28,36.4
0,200,6,0,0,0,0,0,0,0.8,0,0,0,0,0,1,700,60,28,42.8
0,200,8,0,0,0,0,0,0,0.8,0,0,0,0,0,1,700,60,28,82
0,200,10,0,0,0,0,0,0,0.8,0,0,0,0,0,1,700,60,28,93.8
0,200,12,0,0,0,0,0,0,0.8,0,0,0,0,0,1,700,60,28,67.4
0,200,14,0,0,0,0,0,0,0.8,0,0,0,0,0,1,700,60,60,0
2620,0,0,0,0,0.7,0,0,0,0.4,0,0.098,0,0.066,0,7,0,24,7,1.25
2620,0,0,0,0,0.9,0,0,0,0.4,0,0.114,0,0.078,0,7,0,24,7,3.23
2620,0,0,0,0,1.11,0,0,0,0.4,0,0.131,0,0.09,0,7,0,24,7,4.83
2620,0,0,0,0,1.32,0,0,0,0.4,0,0.147,0,0.102,0,7,0,24,7,5.85
3150,0,0,0,0,1.32,0,0,0,0.3,0,0.128,0,0.088,0,7,0,24,7,9.39
2620,0,0,0,0,1.32,0,0,0,0.4,0,0.147,0,0.102,0,7,0,24,7,7.3
2250,0,0,0,0,1.32,0,0,0,0.4,0,0.166,0,0.115,0,7,0,24,7,4.89
1980,0,0,0,0,1.32,0,0,0,0.5,0,0.184,0,0.129,0,7,0,24,7,2.09
2620,0,0,0,0,0.7,0,0,0,0.4,0,0.098,0,0.066,0,14,0,24,14,2.28
2620,0,0,0,0,0.9,0,0,0,0.4,0,0.114,0,0.078,0,14,0,24,14,4.4
2620,0,0,0,0,1.11,0,0,0,0.4,0,0.131,0,0.09,0,14,0,24,14,7
2620,0,0,0,0,1.32,0,0,0,0.4,0,0.147,0,0.102,0,14,0,24,14,12.5
3150,0,0,0,0,1.32,0,0,0,0.3,0,0.128,0,0.088,0,14,0,24,14,20.89
2620,0,0,0,0,1.32,0,0,0,0.4,0,0.147,0,0.102,0,14,0,24,14,13.89
2250,0,0,0,0,1.32,0,0,0,0.4,0,0.166,0,0.115,0,14,0,24,14,9
1980,0,0,0,0,1.32,0,0,0,0.5,0,0.184,0,0.129,0,14,0,24,14,4.87
2620,0,0,0,0,0.7,0,0,0,0.4,0,0.098,0,0.066,0,28,0,24,28,2.5
2620,0,0,0,0,0.9,0,0,0,0.4,0,0.114,0,0.078,0,28,0,24,28,8
2620,0,0,0,0,1.11,0,0,0,0.4,0,0.131,0,0.09,0,28,0,24,28,12
2620,0,0,0,0,1.32,0,0,0,0.4,0,0.147,0,0.102,0,28,0,24,28,17.25
3150,0,0,0,0,1.32,0,0,0,0.3,0,0.128,0,0.088,0,28,0,24,28,28
2620,0,0,0,0,1.32,0,0,0,0.4,0,0.147,0,0.102,0,28,0,24,28,18.06
2250,0,0,0,0,1.32,0,0,0,0.4,0,0.166,0,0.115,0,28,0,24,28,17.86
1980,0,0,0,0,1.32,0,0,0,0.5,0,0.184,0,0.129,0,28,0,24,28,18.88
2620,0,0,0,0,0.7,0,0,0,0.4,0,0.098,0,0.066,0,60,0,24,60,2.4
2620,0,0,0,0,0.9,0,0,0,0.4,0,0.114,0,0.078,0,60,0,24,60,8.75
2620,0,0,0,0,1.11,0,0,0,0.4,0,0.131,0,0.09,0,60,0,24,60,12
2620,0,0,0,0,1.32,0,0,0,0.4,0,0.147,0,0.102,0,60,0,24,60,18
3150,0,0,0,0,1.32,0,0,0,0.3,0,0.128,0,0.088,0,60,0,24,60,35.02
2620,0,0,0,0,1.32,0,0,0,0.4,0,0.147,0,0.102,0,60,0,24,60,18.3
2250,0,0,0,0,1.32,0,0,0,0.4,0,0.166,0,0.115,0,60,0,24,60,18.3
1980,0,0,0,0,1.32,0,0,0,0.5,0,0.184,0,0.129,0,60,0,24,60,18.29
2620,0,0,0,0,0.7,0,0,0,0.4,0,0.098,0,0.066,0,90,0,24,90,2.45
2620,0,0,0,0,0.9,0,0,0,0.4,0,0.114,0,0.078,0,90,0,24,90,9
2620,0,0,0,0,1.11,0,0,0,0.4,0,0.131,0,0.09,0,90,0,24,90,22.5
2620,0,0,0,0,1.32,0,0,0,0.4,0,0.147,0,0.102,0,90,0,24,90,23.5
3150,0,0,0,0,1.32,0,0,0,0.3,0,0.128,0,0.088,0,90,0,24,90,53.3
2620,0,0,0,0,1.32,0,0,0,0.4,0,0.147,0,0.102,0,90,0,24,90,25.05
2250,0,0,0,0,1.32,0,0,0,0.4,0,0.166,0,0.115,0,90,0,24,90,24.63
1980,0,0,0,0,1.32,0,0,0,0.5,0,0.184,0,0.129,0,90,0,24,90,19.63
100,0,17.19,0,0,0,0,0,0,0.3,0,0,0,0,0,7,0,25,7,1.5
100,0,0,0,0,4.4,0,0,0,0.5,0,0,0,0,0,7,0,25,7,13
100,0,17.19,0,0,4.4,0,0,0,0.4,0,0,0,0,0,7,0,25,7,4
100,0,0,0,0,0,0,10.42,0,0.4,0,0,0,0,0,7,0,25,7,0.9
100,0,17.19,0,0,0,0,10.42,0,0.3,0,0,0,0,0,7,0,25,7,2.5
100,0,0,0,17.18,0,0,0,29.2,0.2,0,0,0,0,0,7,0,25,7,0
100,0,17.19,0,17.18,0,0,0,15.6,0.3,0,0,0,0,0,7,0,25,7,1
100,0,17.19,0,0,0,0,0,0,0.3,0,0,0,0,0,14,0,25,14,2.5
100,0,0,0,0,4.4,0,0,0,0.5,0,0,0,0,0,14,0,25,14,24.5
100,0,17.19,0,0,4.4,0,0,0,0.4,0,0,0,0,0,14,0,25,14,8.5
100,0,0,0,0,0,0,10.42,0,0.4,0,0,0,0,0,14,0,25,14,0.9
100,0,17.19,0,0,0,0,10.42,0,0.3,0,0,0,0,0,14,0,25,14,4.5
100,0,0,0,17.18,0,0,0,29.2,0.2,0,0,0,0,0,14,0,25,14,0
100,0,17.19,0,17.18,0,0,0,15.6,0.3,0,0,0,0,0,14,0,25,14,2
100,0,17.19,0,0,0,0,0,0,0.3,0,0,0,0,0,28,0,25,28,4.9
100,0,0,0,0,4.4,0,0,0,0.5,0,0,0,0,0,28,0,25,28,27.5
100,0,17.19,0,0,4.4,0,0,0,0.4,0,0,0,0,0,28,0,25,28,18
100,0,0,0,0,0,0,10.42,0,0.4,0,0,0,0,0,28,0,25,28,1.1
100,0,17.19,0,0,0,0,10.42,0,0.3,0,0,0,0,0,28,0,25,28,5
100,0,0,0,17.18,0,0,0,29.2,0.2,0,0,0,0,0,28,0,25,28,0
100,0,17.19,0,17.18,0,0,0,15.6,0.3,0,0,0,0,0,28,0,25,28,1.9
100,0,17.19,0,0,0,0,0,0,0.3,0,0,0,0,0,56,0,25,56,9
100,0,0,0,0,4.4,0,0,0,0.5,0,0,0,0,0,56,0,25,56,27
100,0,17.19,0,0,4.4,0,0,0,0.4,0,0,0,0,0,56,0,25,56,25.3
100,0,0,0,0,0,0,10.42,0,0.4,0,0,0,0,0,56,0,25,56,1.39
100,0,17.19,0,0,0,0,10.42,0,0.3,0,0,0,0,0,56,0,25,56,5.21
100,0,0,0,17.18,0,0,0,29.2,0.2,0,0,0,0,0,56,0,25,56,0
100,0,17.19,0,17.18,0,0,0,15.6,0.3,0,0,0,0,0,56,0,25,56,1.99
0,571.43,17.19,0,0,0,0,0,0,2.9,0,0,1.75,0,0,1,700,60,7,3.3
0,500,17.19,0,0,0,0,0,0,3.4,0,0,2,0,0,1,700,60,7,4.5
0,444.44,17.19,0,0,0,0,0,0,3.8,0,0,2.25,0,0,1,700,60,7,5
0,400,17.19,0,0,0,0,0,0,4.2,0,0,2.5,0,0,1,700,60,7,4.7
0,363.64,17.19,0,0,0,0,0,0,4.6,0,0,2.75,0,0,1,700,60,7,4.1
0,333.33,17.19,0,0,0,0,0,0,5.1,0,0,3,0,0,1,700,60,7,3.89
0,571.43,17.19,0,0,0,0,0,0,2.9,0,0,1.75,0,0,1,700,60,14,3.59
0,500,17.19,0,0,0,0,0,0,3.4,0,0,2,0,0,1,700,60,14,4.68
0,444.44,17.19,0,0,0,0,0,0,3.8,0,0,2.25,0,0,1,700,60,14,5.8
0,400,17.19,0,0,0,0,0,0,4.2,0,0,2.5,0,0,1,700,60,14,5.5
0,363.64,17.19,0,0,0,0,0,0,4.6,0,0,2.75,0,0,1,700,60,14,4.2
0,333.33,17.19,0,0,0,0,0,0,5.1,0,0,3,0,0,1,700,60,14,4.1
0,571.43,17.19,0,0,0,0,0,0,2.9,0,0,1.75,0,0,1,700,60,28,4.19
0,500,17.19,0,0,0,0,0,0,3.4,0,0,2,0,0,1,700,60,28,5.3
0,444.44,17.19,0,0,0,0,0,0,3.8,0,0,2.25,0,0,1,700,60,28,6.6
0,400,17.19,0,0,0,0,0,0,4.2,0,0,2.5,0,0,1,700,60,28,5.75
0,363.64,17.19,0,0,0,0,0,0,4.6,0,0,2.75,0,0,1,700,60,28,4.49
0,333.33,17.19,0,0,0,0,0,0,5.1,0,0,3,0,0,1,700,60,28,4.29

File: GPCACID_DATASET_toy.csv
Spodumene Flotation Tailings (wt.%),SILICA FUME (wt. %),Red Mud (wt.%),Metakaolin (wt.%),"Low-reactive Copper Mine Tailings (MT), g",Fly Ash (g),H3PO4 concentration (wt%),"Monoaluminum Phosphate, (wt ratio)","Aluminum Dihydrogen Phosphate Concentration, %",P/Si Ratio,P/Al Ratio,Curing Temperature (°C),Activation Temperature (°C),Liquid/Solid Ratio,Sand (wt.%),,"CS, MPa"
0,0,0,0,0,2620,0,0,20%,0.066,0.098,0,0,0.381,0,7,1.25
0,0,0,0,0,2620,0,0,25%,0.078,0.114,0,0,0.381,0,7,3.23
0,0,0,0,0,2620,0,0,30%,0.09,0.131,0,0,0.381,0,7,4.83
0,0,0,0,0,2620,0,0,35%,0.102,0.147,0,0,0.381,0,7,5.85
0,0,0,0,0,3150,0,0,35%,0.088,0.128,0,0,0.317,0,7,9.39
0,0,0,0,0,2620,0,0,35%,0.102,0.147,0,0,0.381,0,7,7.3
0,0,0,0,0,2250,0,0,35%,0.115,0.166,0,0,0.444,0,7,4.89
0,0,0,0,0,1980,0,0,35%,0.129,0.184,0,0,0.507,0,7,2.09
0,0,0,0,0,2620,0,0,20%,0.066,0.098,0,0,0.381,0,14,1.25
0,0,0,0,0,2620,0,0,25%,0.078,0.114,0,0,0.381,0,14,3.23
0,0,0,0,0,2620,0,0,30%,0.09,0.131,0,0,0.381,0,14,4.83
0,0,0,0,0,2620,0,0,35%,0.102,0.147,0,0,0.381,0,14,5.85
0,0,0,0,0,3150,0,0,35%,0.088,0.128,0,0,0.317,0,14,9.39
0,0,0,0,0,2620,0,0,35%,0.102,0.147,0,0,0.381,0,14,7.3
0,0,0,0,0,2250,0,0,35%,0.115,0.166,0,0,0.444,0,14,4.89
0,0,0,0,0,1980,0,0,35%,0.129,0.184,0,0,0.507,0,14,2.09
0,0,0,0,0,2620,0,0,20%,0.066,0.098,0,0,0.381,0,28,2.5
0,0,0,0,0,2620,0,0,25%,0.078,0.114,0,0,0.381,0,28,8
0,0,0,0,0,2620,0,0,30%,0.09,0.131,0,0,0.381,0,28,12
0,0,0,0,0,2620,0,0,35%,0.102,0.147,0,0,0.381,0,28,17.25
0,0,0,0,0,3150,0,0,35%,0.088,0.128,0,0,0.317,0,28,28
0,0,0,0,0,2620,0,0,35%,0.102,0.147,0,0,0.381,0,28,18.06
0,0,0,0,0,2250,0,0,35%,0.115,0.166,0,0,0.444,0,28,17.86
0,0,0,0,0,1980,0,0,35%,0.129,0.184,0,0,0.507,0,28,18.88
0,0,0,0,0,2620,0,0,20%,0.066,0.098,0,0,0.381,0,60,2.4
0,0,0,0,0,2620,0,0,25%,0.078,0.114,0,0,0.381,0,60,8.75
0,0,0,0,0,2620,0,0,30%,0.09,0.131,0,0,0.381,0,60,12
0,0,0,0,0,2620,0,0,35%,0.102,0.147,0,0,0.381,0,60,18
0,0,0,0,0,3150,0,0,35%,0.088,0.128,0,0,0.317,0,60,35.02
0,0,0,0,0,2620,0,0,35%,0.102,0.147,0,0,0.381,0,60,18.3
0,0,0,0,0,2250,0,0,35%,0.115,0.166,0,0,0.444,0,60,18.3
0,0,0,0,0,1980,0,0,35%,0.129,0.184,0,0,0.507,0,60,18.29
0,0,0,0,0,2620,0,0,20%,0.066,0.098,0,0,0.381,0,90,2.45
0,0,0,0,0,2620,0,0,25%,0.078,0.114,0,0,0.381,0,90,9
0,0,0,0,0,2620,0,0,30%,0.09,0.131,0,0,0.381,0,90,22.5
0,0,0,0,0,2620,0,0,35%,0.102,0.147,0,0,0.381,0,90,23.5
0,0,0,0,0,3150,0,0,35%,0.088,0.128,0,0,0.317,0,90,53.3
0,0,0,0,0,2620,0,0,35%,0.102,0.147,0,0,0.381,0,90,25.05
0,0,0,0,0,2250,0,0,35%,0.115,0.166,0,0,0.444,0,90,24.63
0,0,0,0,0,1980,0,0,35%,0.129,0.184,0,0,0.507,0,90,19.63
0,0,0,0,2500,0,30,0,0,3.25,2.93,60,0,0.4,0,3,1.66
0,0,0,0,2500,0,40,0,0,3.25,2.21,60,0,0.4,0,3,1.71
0,0,0,0,2500,0,50,0,0,3.25,1.77,60,0,0.4,0,3,1.55
0,0,0,0,2500,0,30,0,0,3.25,2.93,45,0,0.4,0,3,0.95
0,0,0,0,2500,0,40,0,0,3.25,2.21,45,0,0.4,0,3,0.63
0,0,0,0,2500,0,50,0,0,3.25,1.77,45,0,0.4,0,3,0.49
0,0,0,0,2500,0,30,0,0,3.25,2.93,75,0,0.4,0,3,4.8
0,0,0,0,2500,0,40,0,0,3.25,2.21,75,0,0.4,0,3,3.62
0,0,0,0,2500,0,50,0,0,3.25,1.77,75,0,0.4,0,3,1.15
0,0,0,0,2500,0,30,0,0,3.25,2.93,90,0,0.4,0,3,3.16
0,0,0,0,2500,0,40,0,0,3.25,2.21,90,0,0.4,0,3,4.73
0,0,0,0,2500,0,50,0,0,3.25,1.77,90,0,0.4,0,3,4.18
0,0,0,0,2500,0,30,0,0,3.25,2.93,60,0,0.4,0,7,6.15
0,0,0,0,2500,0,40,0,0,3.25,2.21,60,0,0.4,0,7,7.73
0,0,0,0,2500,0,50,0,0,3.25,1.77,60,0,0.4,0,7,7.03
0,0,0,0,2500,0,30,0,0,3.25,2.93,45,0,0.4,0,7,2.08
0,0,0,0,2500,0,40,0,0,3.25,2.21,45,0,0.4,0,7,2.11
0,0,0,0,2500,0,50,0,0,3.25,1.77,45,0,0.4,0,7,2.11
0,0,0,0,2500,0,30,0,0,3.25,2.93,75,0,0.4,0,7,5.77
0,0,0,0,2500,0,40,0,0,3.25,2.21,75,0,0.4,0,7,5.64
0,0,0,0,2500,0,50,0,0,3.25,1.77,75,0,0.4,0,7,5.64
0,0,0,0,2500,0,30,0,0,3.25,2.93,90,0,0.4,0,7,2.38
0,0,0,0,2500,0,40,0,0,3.25,2.21,90,0,0.4,0,7,2.93
0,0,0,0,2500,0,50,0,0,3.25,1.77,90,0,0.4,0,7,2.93
0,0,0,0,2000,0,30,0,0,3.25,2.35,60,0,0.5,0,7,2.42
0,0,0,0,2000,0,40,0,0,3.25,1.77,60,0,0.5,0,7,2.7
0,0,0,0,2000,0,50,0,0,3.25,1.42,60,0,0.5,0,7,3.08
0,0,0,0,1670,0,30,0,0,3.25,1.97,60,0,0.6,0,7,0.73
0,0,0,0,1670,0,40,0,0,3.25,1.48,60,0,0.6,0,7,2.49
0,0,0,0,1670,0,50,0,0,3.25,1.19,60,0,0.6,0,7,0.81
0,0,0,0,2500,0,30,0,0,3.25,2.93,60,0,0.4,0,28,5.39
0,0,0,0,2500,0,40,0,0,3.25,2.21,60,0,0.4,0,28,5.02
0,0,0,0,2500,0,50,0,0,3.25,1.77,60,0,0.4,0,28,4.25
0,0,0,0,2500,0,30,0,0,3.25,2.93,45,0,0.4,0,28,7.51
0,0,0,0,2500,0,40,0,0,3.25,2.21,45,0,0.4,0,28,5.12
0,0,0,0,2500,0,50,0,0,3.25,1.77,45,0,0.4,0,28,5.33
0,0,0,0,2500,0,30,0,0,3.25,2.93,75,0,0.4,0,28,2.38
0,0,0,0,2500,0,40,0,0,3.25,2.21,75,0,0.4,0,28,2.93
0,0,0,0,2500,0,50,0,0,3.25,1.77,75,0,0.4,0,28,2.93
0,0,0,0,2500,0,30,0,0,3.25,2.93,90,0,0.4,0,28,1.93
0,0,0,0,2500,0,40,0,0,3.25,2.21,90,0,0.4,0,28,3.23
0,0,0,0,2500,0,50,0,0,3.25,1.77,90,0,0.4,0,28,2.66
0,0,0,38.1,0,0,61.9,0,0,0,0,0,0,0,0,28,29.5
0,0,19,19,0,0,62,0,0,0,0,0,0,0,0,28,0.7
0,0,25,25,0,0,50,0,0,0,0,0,0,0,0,28,63.2
0,0,19,19,0,0,62,0,0,0,0,0,0,0,0,28,0.5
0,0,35,0,0,0,65,0,0,0,0,0,0,0,0,28,0.1
0,0.283,0,0.591,0,0,0,1,0,0,0.277,0,0,0.25,0,7,4
0,0,0,0.591,0,0,0,1,0,0,0.277,0,0,0.25,0,7,5
0,0.554,0,0,0,0,0,1,0,0,0.277,0,0,0.25,0,7,0
0,0,0,0.591,0,0,0,1,0,0,0.277,0,0,0.25,0,14,15
0,0,0,0.591,0,0,0,1,0,0,0.277,0,0,0.25,0,14,19
0,0.554,0,0,0,0,0,1,0,0,0.277,0,0,0.25,0,14,0
0,0,0,0.591,0,0,0,1,0,0,0.277,0,0,0.25,0,28,32
0,0,0,0.591,0,0,0,1,0,0,0.277,0,0,0.25,0,28,28
0,0.554,0,0,0,0,0,1,0,0,0.277,0,0,0.25,0,28,3
66,0,0,34,0,0,63.58,0,0,0,0,0,60,0,0,3,17.91
66,0,0,34,0,0,95.37,0,0,0,0,0,60,0,0,3,24.35
66,0,0,34,0,0,127.16,0,0,0,0,0,60,0,0,3,43.85
75,0,0,25,0,0,95.37,0,0,0,0,0,60,0,0,3,45.23
50,0,0,50,0,0,95.37,0,0,0,0,0,60,0,0,3,13.7
25,0,0,75,0,0,95.37,0,0,0,0,0,60,0,0,3,15.88
0,0,0,100,0,0,95.37,0,0,0,0,0,60,0,0,3,18.31
66,0,0,34,0,0,95.37,0,0,0,0,0,50,0,0,3,45.23
66,0,0,34,0,0,95.37,0,0,0,0,0,55,0,0,3,40.13
66,0,0,34,0,0,95.37,0,0,0,0,0,60,0,0,3,50.98
66,0,0,34,0,0,95.37,0,0,0,0,0,80,0,0,3,27.02
0,0,0,25,0,0,95.37,0,0,0,0,0,60,0,75,3,19
0,0,0,25,0,0,95.37,0,0,0,0,0,60,0,75,3,37.65
0,0,0,25,0,0,95.37,0,0,0,0,0,60,0,75,3,45.14
66,0,0,34,0,0,63.58,0,0,0,0,0,60,0,0,7,18.48
66,0,0,34,0,0,95.37,0,0,0,0,0,60,0,0,7,27.44
66,0,0,34,0,0,127.16,0,0,0,0,0,60,0,0,7,46.19
75,0,0,25,0,0,95.37,0,0,0,0,0,60,0,0,7,48.51
50,0,0,50,0,0,95.37,0,0,0,0,0,60,0,0,7,15.96
25,0,0,75,0,0,95.37,0,0,0,0,0,60,0,0,7,17.78
0,0,0,100,0,0,95.37,0,0,0,0,0,60,0,0,7,20.28
66,0,0,34,0,0,95.37,0,0,0,0,0,50,0,0,7,48.51
66,0,0,34,0,0,95.37,0,0,0,0,0,55,0,0,7,45.97
66,0,0,34,0,0,95.37,0,0,0,0,0,60,0,0,7,54.61
66,0,0,34,0,0,95.37,0,0,0,0,0,80,0,0,7,29.77
0,0,0,25,0,0,95.37,0,0,0,0,0,60,0,75,7,31.24
0,0,0,25,0,0,95.37,0,0,0,0,0,60,0,75,7,43.71
0,0,0,25,0,0,95.37,0,0,0,0,0,60,0,75,7,47.29
66,0,0,34,0,0,63.58,0,0,0,0,0,60,0,0,28,21.41
66,0,0,34,0,0,95.37,0,0,0,0,0,60,0,0,28,42.53
66,0,0,34,0,0,127.16,0,0,0,0,0,60,0,0,28,49.94
75,0,0,25,0,0,95.37,0,0,0,0,0,60,0,0,28,51.04
50,0,0,50,0,0,95.37,0,0,0,0,0,60,0,0,28,18.89
25,0,0,75,0,0,95.37,0,0,0,0,0,60,0,0,28,23.46
0,0,0,100,0,0,95.37,0,0,0,0,0,60,0,0,28,30.99
66,0,0,34,0,0,95.37,0,0,0,0,0,50,0,0,28,51.04
66,0,0,34,0,0,95.37,0,0,0,0,0,55,0,0,28,50.98
66,0,0,34,0,0,95.37,0,0,0,0,0,60,0,0,28,58.94
66,0,0,34,0,0,95.37,0,0,0,0,0,80,0,0,28,43.53
0,0,0,25,0,0,95.37,0,0,0,0,0,60,0,75,28,45.14
0,0,0,25,0,0,95.37,0,0,0,0,0,60,0,75,28,54.18
0,0,0,25,0,0,95.37,0,0,0,0,0,60,0,75,28,65
